Repository: Carolrol-rol/AuNP_Mie_TMM_Simulation

# AuNP Fiber LSPR Sensor — Python Simulation Framework

## Paper

"Semi-Analytical Simulation of Evanescent Field Enhancement in Etched SMF-28 Fiber
with Gold Nanoparticles for Heavy Metal Ion Detection: A Mie Theory and Transfer
Matrix Parametric Study"

> Target journal: *Name of Journal* (Name of Publisher) — update citation block below upon acceptance.

## Module Overview

| Module | Physics | Key Output |
|---|---|---|
| `gold_dielectric.py` | Johnson & Christy (1972) Au optical constants | epsilon(lambda) |
| `mie_theory.py` | Exact Mie solution for spherical AuNPs (PyMieScatt) | S(d), FOM(d) |
| `transfer_matrix.py` | Slab waveguide TMM for etched SMF-28 | I_ev(delta), l_d(delta) |
| `sensitivity_map.py` | Composite 2D parametric sensitivity | S_total(delta, d) |
| `lod_calculator.py` | LOD for Cd2+, Pb2+, Hg2+ vs WHO limits | LOD table |
| `validation.py` | Model validation vs published benchmarks | Pass/fail report |
| `plot_style.py` | Shared journal-quality matplotlib style | — |

## Key Simulation Results

| Quantity | Value |
|---|---|
| Optimal AuNP diameter | 80 nm |
| Optimal etch depth | 58.4 µm |
| Max composite sensitivity | 78.02 nm/RIU |
| LOD Cd2+ | 0.815 µg/L (WHO limit: 3 µg/L) ✓ |
| LOD Pb2+ | 1.897 µg/L (WHO limit: 10 µg/L) ✓ |
| LOD Hg2+ | 0.103 µg/L (WHO limit: 1 µg/L) ✓ |

### Transfer Matrix Method (`transfer_matrix`)

- Planar slab approximation of the cylindrical fiber geometry
- LP01 mode propagation constant solved via characteristic equation (Brent's method)
- Valid for gradual cladding removal; not intended for deep-etch discontinuities

# AuNP Fiber LSPR Sensor — Python Simulation Framework

## Paper

"Semi-Analytical Simulation of Evanescent Field Enhancement in Etched SMF-28 Fiber
with Gold Nanoparticles for Heavy Metal Ion Detection: A Mie Theory and Transfer
Matrix Parametric Study"
Target journal: *Sensors* (MDPI)

## Usage

```bash
cd ausnp\_fiber\_sim
python run\_all.py
```

Runtime: \~30 seconds on a modern laptop.

## Module overview

|Module|Physics|Key output|
|-|-|-|
|`gold\_dielectric.py`|Johnson \& Christy (1972) Au optical constants|epsilon(lambda)|
|`mie\_theory.py`|Exact Mie solution for spherical AuNPs (PyMieScatt)|S(d), FOM(d)|
|`transfer\_matrix.py`|Slab waveguide TMM for etched SMF-28|I\_ev(delta), l\_d(delta)|
|`sensitivity\_map.py`|Composite 2D parametric sensitivity|S\_total(delta, d)|
|`lod\_calculator.py`|LOD for Cd2+, Pb2+, Hg2+ vs WHO limits|LOD table|
|`validation.py`|Model validation vs published benchmarks|Pass/fail report|
|`plot\_style.py`|Shared journal-quality matplotlib style|--|

## Key simulation results

|Quantity|Value|
|-|-|
|Optimal AuNP diameter|80 nm|
|Optimal etch depth|58.4 µm|
|Max composite sensitivity|78.02 nm/RIU|
|LOD Cd2+|0.815 µg/L (WHO: 3) ✓|
|LOD Pb2+|1.897 µg/L (WHO: 10) ✓|
|LOD Hg2+|0.103 µg/L (WHO: 1) ✓|

## Figures generated

|Figure|Description|Size|
|-|-|-|
|`fig0\_gold\_optical\_constants`|J\&C (1972) n, k for gold (400-1000 nm)|Single col.|
|`fig1\_extinction\_spectra`|Mie extinction Q\_ext for d = 20-80 nm AuNPs|Single col.|
|`fig2\_sensitivity\_diameter`|LSPR sensitivity and FOM vs diameter|Single col.|
|`fig3\_evanescent\_field`|I\_ev and l\_d vs etch depth (log scale)|Single col.|
|`fig3b\_mode\_profile`|Schematic fiber cross-section at delta=30 µm|Single col.|
|`fig4\_sensitivity\_map`|**MAIN FIGURE** — 2D composite S\_total(delta, d)|Double col.|
|`fig5\_fabrication\_tolerance`|Sensitivity tolerance to fabrication deviations|Single col.|
|`fig6\_lod\_comparison`|LOD comparison vs WHO limits and literature|Double col.|
|`fig7\_sensitivity\_lod\_tradeoff`|LOD vs S\_total for design guidance|Single col.|
|`fig\_validation`|Model validation against 3 published datasets|Double col.|

## Physical model notes

### Mie theory (gold\_dielectric + mie\_theory)

* Uses bulk J\&C (1972) dielectric data (valid for d > 20 nm)
* Sub-20 nm particles require surface-damping corrections (not implemented)
* PyMieScatt provides exact Mie series solutions

### Transfer Matrix Method (transfer\_matrix)

* Simplified planar slab approximation of the cylindrical fiber
* LP01 mode propagation constant solved via characteristic equation
* Valid for gradual cladding removal (not deep-etch discontinuities)

### LOD calculation (lod\_calculator)

* Uses surface-effective dn/dc values calibrated from published sensors:

  * Cd2+/BSA: 53,000 RIU/(mol/L) \[Solomonea et al. 2022]
  * Pb2+/Oxalic acid : 42,000 RIU/(mol/L) \[Boruah and Biswas et al. 2018]
  * Hg2+/Chitosan capping: 750,000 RIU/(mol/L) \[Sadani et al. 2019]
* Instrument noise: sigma\_lambda = 0.01 nm (Ocean Insight USB4000)
* LOD = 3\*sigma\_lambda / S\_total (3-sigma criterion)

## Citation

If you use this code, please cite:
\[Author list] (2026). \[Paper title]. *Sensors*, XX(X), XXXX.
DOI: \[to be assigned upon publication]

Code repository: \[GitHub URL — to be added]

File: ausnp_fiber_sim/data/johnson_christy_gold.csv
wavelength_nm,n,k
187.9,1.380,1.073
191.7,1.350,1.133
195.3,1.340,1.173
199.4,1.330,1.188
203.3,1.330,1.211
207.4,1.300,1.240
212.0,1.300,1.304
216.5,1.300,1.367
221.5,1.300,1.426
226.4,1.310,1.502
231.4,1.300,1.596
237.1,1.320,1.670
242.7,1.320,1.717
249.1,1.330,1.760
255.2,1.330,1.803
261.7,1.350,1.847
268.9,1.400,1.869
276.2,1.430,1.878
284.5,1.470,1.889
292.4,1.490,1.893
301.0,1.530,1.898
310.9,1.530,1.893
320.5,1.540,1.889
331.6,1.480,1.883
342.5,1.480,1.871
354.3,1.500,1.866
368.0,1.480,1.895
381.7,1.460,1.933
397.4,1.470,1.952
413.3,1.460,1.958
430.5,1.450,1.948
451.0,1.380,1.914
471.7,1.310,1.849
496.0,1.040,1.833
521.0,0.620,2.081
549.1,0.430,2.455
582.2,0.290,2.863
617.0,0.210,3.272
659.7,0.140,3.697
704.5,0.130,4.103
756.2,0.140,4.542
821.3,0.160,5.083
892.9,0.170,5.663
984.8,0.220,6.350
1088.0,0.270,7.150
1216.0,0.350,8.145
1393.0,0.430,9.519
1610.4,0.560,11.210
1937.4,0.920,13.780
